Repository: axel-douglas/space-trash-hack

# Space Trash Hack — Streamlit Demo (2025)

Demo ligera que muestra la lógica del "cerebro de reciclaje" para Marte:
1) Inventario de residuos (NASA non-metabolic waste, simplificado)
2) Diseño de objetivo (TargetSpec)
3) Generación de recetas (combinaciones + proceso)
4) Resultados y trade-offs (Pareto, Sankey, métricas)

## Ejecución

La entrada recomendada para lanzar la demo es:

```bash
streamlit run app/Home.py
```

No se requieren variables de entorno adicionales para el arranque interactivo.

> ⚙️ **Bootstrap obligatorio:** antes de cualquier `import app.*`, cada entrypoint
> de Streamlit (incluyendo los módulos dentro de `app/pages/`) debe llamar a
> `ensure_streamlit_entrypoint(__file__)`:
>
> ```python
> from app.bootstrap import ensure_streamlit_entrypoint
>
> ensure_streamlit_entrypoint(__file__)
> ```
>
> Esto fuerza la inclusión de la raíz del repositorio en `sys.path` cuando se
> ejecutan archivos sueltos con `streamlit run` o `python app/...` y evita los
> `ModuleNotFoundError` al importar `app.*`.
>
> 🧪 **Scripts y tests**: para utilidades CLI o fixtures de Pytest, usa
> `ensure_project_root(__file__)` en vez de manipular `sys.path` a mano:
>
> ```python
> from app.bootstrap import ensure_project_root
>
> PROJECT_ROOT = ensure_project_root(__file__)
> ```
>
> Así mantenemos un único helper oficial para exponer el paquete `app` sin
> reintroducir hacks circulares.

El script `app/Home.py` centraliza la vista de *Mission Overview* y actúa como

# NASA reference datasets

This directory now contains processed NASA reference tables that can be merged
into `rexai_nasa_waste_features.csv` via the helper
`app.modules.generator._merge_reference_dataset`. The original spreadsheet style
exports that used text ranges have been archived under `datasets/raw/` with a
`*_raw.csv` suffix so the preprocessing can be reproduced.

## Source material

| Processed file | NASA reference | Notes |
| -------------- | -------------- | ----- |
| `nasa_waste_summary.csv` | Logistics Reduction & Repurposing (LRR) – Logistics-to-Living Phase I/II non-metabolic waste inventory | Ranges such as `15-58 kg` are converted to numeric midpoints and mapped onto the canonical waste categories used by the demo (e.g. Foam Packaging → `Zotek F30`). |
| `nasa_waste_processing_products.csv` | LRR Trash-to-Gas architecture study | Provides propellant and water yields for the Trash-to-Gas (TtG) and Trash-to-Supply-Gas (TtSG) flows. |
| `nasa_leo_mass_savings.csv` | LRR delivery trade study for TtG/TtSG logistics | Captures chemical vs. solar-electric propulsion savings and their gear ratios. |
| `nasa_propellant_benefits.csv` | LRR mission delta-V budget summary | Lists vehicle concepts and the propellant required to exploit trash-derived propellants. |
| `l2l_parameters.csv` | NASA/TM-2021002072 "Logistics to Living" appendix A1b | Bag geometries, volumetric ratios, and other Logistics-to-Living constants; the `feature` column mirrors the terminology used in the report. |

The raw CSVs under `datasets/raw/` contain the literal values transcribed from
the NASA PDFs and slide decks so the preprocessing logic below remains
reproducible.

## Polymer composite supplier data

| Processed file | Source asset | Notes |
| -------------- | ------------ | ----- |
| `polymer_composite_thermal.csv` | `raw/external_polymer_composites/PC-Analisis Termico Composito.opj` | Differential scanning calorimetry traces exported from Origin. Metadata columns preserve the heating ramp, purge atmosphere and units (°C, W/g). |
| `polymer_composite_density.csv` | `raw/external_polymer_composites/PC-Densidad.opj` | Specific gravity measurements (ASTM D792) with explicit density units and ambient conditions. |
| `polymer_composite_mechanics.csv` | `raw/external_polymer_composites/PC-Propiedades Mecanicas Composito Pastico NMF.opj` | Tensile/flexural property table with stress/strain units and specimen descriptors pulled from the Origin workbook. |
| `polymer_composite_ignition.csv` | `raw/external_polymer_composites/PC-Ignicion.xlsx` | Parsed UL-94 style ignition test replicates. The script normalises the mixed time/temperature annotations and expands the replicate columns into tidy rows. |

The OriginLab projects must be opened on Windows. To regenerate the open
derivatives launch Origin (2023 or later), ensure `pywin32` and `originpro`
are installed in the same environment and run:

```bash
python -m scripts.convert_polymer_composites --origin-exe "C:\\Program Files\\OriginLab\\Origin2023b\\Origin96.exe"
```

When the automation layer is not available (e.g. on CI) export each worksheet to
CSV manually from Origin using the same stem name and re-run the command with
`--skip-origin`. The module will still enrich the tables with metadata and write
the CSV/Parquet outputs described above. Parsing the ignition workbook only
requires `pandas` + `openpyxl`.

> Licensing note: these composites were supplied by the challenge organisers for

File: datasets/zenodo/rexai_material_reference_nylon66.csv
material_key,material_name,condition,density_g_cm3,tensile_modulus_gpa,tensile_strength_mpa,tensile_strain_yield_pct,tensile_strain_break_pct,hdt_1p8_mpa_c,melting_temperature_c,thermal_conductivity_w_mk,cte_23_60_e6_per_k,cte_23_100_e6_per_k,dielectric_strength_kv_mm,volume_resistivity_ohm_cm,surface_resistivity_ohm,relative_permittivity_100hz,relative_permittivity_1mhz,dielectric_loss_tan_delta_100hz,dielectric_loss_tan_delta_1mhz,comparative_tracking_index_cti,oxygen_index_pct,service_temp_short_c,service_temp_5000h_c,service_temp_20000h_c,min_service_temp_c,charpy_unnotched_kj_m2,charpy_notched_kj_m2,ball_indentation_hardness_n_mm2,rockwell_hardness_M,water_absorption_24h_pct,water_absorption_96h_pct,moisture_sat_air_pct,moisture_sat_water_pct,flammability_ul94,notes,source_file,source_brand,source_year
nylon66_ertalon66,Nylon 6/6 (Ertalon 66 SA),dry (+),1.14,3.55,93.0,5.0,50.0,85.0,260.0,0.28,80.0,95.0,27.0,100000000000000.0,10000000000000.0,3.8,3.3,0.013,0.02,600,26.0,180.0,95.0,80.0,-30.0,,4.5,160.0,88.0,0.6,1.13,2.4,8.0,HB (3/6 mm),Values at 23 °C unless noted; tensile tests per ISO 527 (type 1B).,nylon_66_technical_data_sheet.pdf,Quadrant (Ertalon) / theplasticshop.co.uk,2011
nylon66_ertalon66,Nylon 6/6 (Ertalon 66 SA),equilibrium 23°C/50% RH (++),1.14,1.7,55.0,,100.0,85.0,260.0,0.28,80.0,95.0,18.0,1000000000000.0,1000000000000.0,7.4,3.8,0.13,0.06,600,26.0,180.0,95.0,80.0,-30.0,,4.5,160.0,88.0,0.6,1.13,2.4,8.0,HB (3/6 mm),Electrical/mechanical values reflect moisture equilibrium; many properties degrade with moisture.,nylon_66_technical_data_sheet.pdf,Quadrant (Ertalon) / theplasticshop.co.uk,2011
